Repository: matsumok/rustruct

File: docs/materials/adr/materials-0004-steel-grades-and-standard-strength-by-thickness.md
# 鋼材は建物でよく使う 12 鋼種を持ち、基準強度 F は板厚の区分で引き、E と ν は鋼種に依らない

鋼材は鋼種で特定する。鋼種は建物の板・形鋼と角形鋼管でよく使う 12 種に絞り、鋼種ごとに板厚 t の区分で基準強度 F を持つ。ヤング係数 E とポアソン比 ν はどの鋼種でも同じ値で、鋼種を引数に取らずに読む。範囲・区分・値は 2026-11-25 に本人が決めた。値は Kirchhoff 板の材料の選択と、これからの鋼構造の Tool が使う。

## 鋼種（12）と基準強度 F（N/mm²）

| 鋼種 | t ≤ 40 | 40 < t ≤ 100 |
|---|---|---|
| SS400・SN400A・SN400B・SN400C・BCP235 | 235 | 215 |
| SN490B・SN490C・SM490A・BCP325 | 325 | 295 |
| STKR400 | 235 | 無し |
| STKR490 | 325 | 無し |
| BCR295 | 295 | 無し |

境の 40 mm は t ≤ 40 の区分に入る。t が正の有限値でないとき、100 mm を超えるとき、その鋼種に区分の無い厚さ（STKR400・STKR490・BCR295 の 40 mm 超）のときは、F を返さない。区分の外を最寄りの区分で延ばすことはしない。

## E と ν

E = 205000 N/mm²、ν = 0.3。鋼種で変わらないので鋼種の表の列にせず、鋼材の module の関数にする。

## 構造

鋼種の列挙子・記号・一覧・F は、鉄筋の種類（ADR materials-0002）と同じく 1 つの表から作り、一覧への足し忘れを起こさない。表の値は量の型（`Stress`）で持つ。

## 出典

値の出典はリポジトリに書かない。
